Repository: Ivan-David26/Materials_Property_Analysis

# Materials Property Visualization and Analysis Using Python
A data-driven materials engineering analysis project that compiles, cleans, visualizes,
and interprets property data for 52+ engineering materials across seven material classes.
Developed as a final-year portfolio project demonstrating the intersection of computational
tools and materials science fundamentals.

---

## Project Overview

This project applies Python-based data analysis to the field of materials selection and property
characterization. Starting from publicly available materials databases (MatWeb, ASM Handbook, NIST),
it builds a curated dataset of engineering material properties and generates Ashby-style
property charts, correlation analyses, temperature-dependent behavior plots, and systematic
automotive lightweighting comparisons.

The goal is to demonstrate that modern materials engineers need to think computationally —
not just in terms of individual material datasheets, but in terms of population-level trends,
statistical relationships, and systematic selection frameworks.

**Materials Covered:**
- Structural steels (mild, HSLA, stainless, tool steel, maraging)
- Aluminum alloys (1xxx through 7xxx series)
- Titanium and magnesium alloys
- Engineering polymers (PA6, PA66, PEEK, PC, PP, PTFE)
- Technical ceramics (Al₂O₃, SiC, Si₃N₄, ZrO₂)
- Fiber-reinforced composites (CFRP, GFRP, KFRP)
- Nickel superalloys (Inconel 625, Inconel 718, Waspaloy)

---

## Engineering Motivation

Material selection is one of the most consequential decisions in engineering design. A wrong
choice can lead to premature failure, excessive weight, manufacturing difficulties, or
unacceptable cost. Yet traditional materials selection often relies on experience and
individual datasheets rather than systematic, data-driven methods.

This project demonstrates how Python can support better materials engineering by:

- **Revealing population-level trends** that are invisible when looking at one material at a time
- **Quantifying tradeoffs** between competing properties (strength vs. ductility, stiffness vs. weight)
- **Systematizing materials selection** using Ashby merit indices — a quantitative framework
  for choosing the best material for a given design objective
- **Visualizing temperature effects** that are critical for elevated-temperature applications

## Dataset Description

All datasets are compiled from publicly available, authoritative materials engineering sources.
See [`data/DATA_SOURCES.md`](data/DATA_SOURCES.md) for full documentation.

| File | Contents | Materials | Properties |
|------|----------|-----------|-----------|
| `materials_properties.csv` | Main property table | 52 | 12 |
| `temperature_dependent_properties.csv` | Properties vs. temperature | 6 | 4 |
| `automotive_materials.csv` | Lightweighting candidates | 16 | 14 |
| `corrosion_data.csv` | Corrosion in different environments | 25 pairs | 6 |

**Properties included (with units):**

| Property | Unit | Description |
|----------|------|-------------|
| Tensile Strength | MPa | Maximum stress before fracture |
| Yield Strength | MPa | Stress at onset of permanent deformation |
| Elastic Modulus | GPa | Stiffness (slope of stress-strain curve) |
| Hardness | HV | Vickers indentation hardness |
| Density | g/cm³ | Mass per unit volume |
| Thermal Conductivity | W/(m·K) | Heat transfer rate |
| Elongation | % | Ductility — total strain at fracture |
| Poisson's Ratio | — | Lateral strain / axial strain |
| Melting Point | °C | Phase transformation temperature |
| Specific Strength | MPa·cm³/g | Tensile strength per unit density |

**Primary Sources:**
- [MatWeb](https://www.matweb.com) — Material datasheets
- ASM International Handbooks (Vol. 1 & 2)
- [NIST Materials Data Repository](https://materialsdata.nist.gov)
- Ashby, M.F. (2017). *Materials Selection in Mechanical Design*

---

## Results and Discussion

### Property Ranges Across Material Classes

| Class | Tensile Strength (MPa) | Density (g/cm³) | Thermal Cond. (W/m·K) |
|-------|----------------------|-----------------|----------------------|
| Steel | 395–2450 | 7.70–8.00 | 16–52 |
| Aluminum Alloy | 124–683 | 2.68–2.85 | 120–218 |
| Polymer | 25–100 | 0.91–2.20 | 0.17–0.44 |
| Ceramic | 50–900 | 2.52–6.05 | 1.2–120 |
| Composite | 450–1500 | 1.38–2.10 | 0.04–7 |
| Superalloy | 790–1275 | 8.19–8.89 | 9.8–12.5 |

## Suggested GitHub Project Description

> *For the GitHub repository's "About" section:*

Python analysis of 52+ engineering material properties (steel, aluminum, polymers, ceramics, composites) with Ashby-style charts, temperature behavior analysis, and automotive lightweighting case study. Portfolio project for materials/mechanical engineering.

**Topics:** `materials-science` `materials-selection` `data-visualization` `python` `pandas` `matplotlib` `seaborn` `ashby-chart` `engineering` `portfolio-project`

---

*Built with Python 3.10 | Data from MatWeb, ASM Handbook, NIST*

File: materials-property-analysis/data/raw/automotive_materials.csv
Material,Category,Density_g_cm3,Yield_Strength_MPa,Tensile_Strength_MPa,Elastic_Modulus_GPa,Cost_USD_per_kg,Corrosion_Resistance_1to5,Weldability_1to5,Recyclability_1to5,Fatigue_Strength_MPa,Weight_Saving_percent_vs_Steel
AISI 1020 Steel (Baseline),Steel,7.87,210,395,200,0.75,2,5,5,200,0
HSLA Steel 340,Steel,7.85,345,483,200,0.90,2,5,5,240,0.3
Advanced High Strength Steel,Steel,7.85,550,780,200,1.20,2,4,5,310,-0.3
Dual Phase Steel 600,Steel,7.85,340,600,200,1.10,2,4,5,250,0.3
Aluminum 5052-H32,Aluminum Alloy,2.68,193,228,70,2.10,5,4,5,125,65.9
Aluminum 6061-T6,Aluminum Alloy,2.70,276,310,69,2.20,4,4,5,97,65.7
Aluminum 7075-T6,Aluminum Alloy,2.81,503,572,72,3.50,3,2,4,159,64.3
Aluminum 6022-T4 (Auto),Aluminum Alloy,2.70,150,280,70,2.30,4,4,5,110,65.7
Magnesium AZ31B,Other Metal,1.77,200,260,45,2.80,2,3,4,100,77.5
Magnesium AZ91D,Other Metal,1.81,160,230,45,2.50,2,2,4,80,77.0
Titanium Ti-6Al-4V,Other Metal,4.43,880,950,114,35.0,5,3,4,620,43.7
CFRP (Carbon Fiber Composite),Composite,1.55,0,700,70,90.0,5,1,2,350,80.3
GFRP (Glass Fiber Composite),Composite,1.90,0,450,25,15.0,5,1,2,200,75.9
Polypropylene (PP),Polymer,0.91,25,35,1.5,1.50,5,1,4,12,88.4
Polycarbonate (PC),Polymer,1.20,62,65,2.4,3.50,4,1,3,30,84.7
PEEK,Polymer,1.32,91,100,3.6,90.0,5,1,3,50,83.2

File: materials-property-analysis/data/raw/materials_properties.csv
Material,Category,Tensile_Strength_MPa,Yield_Strength_MPa,Elastic_Modulus_GPa,Hardness_HV,Density_g_cm3,Thermal_Conductivity_W_mK,Elongation_percent,Poissons_Ratio,Melting_Point_C,Specific_Strength_MPa_g_cm3
AISI 1020 Steel,Steel,395,210,200,126,7.87,51.9,36,0.29,1515,50.2
AISI 1045 Steel,Steel,570,310,200,162,7.85,49.8,16,0.29,1500,72.6
AISI 4140 Steel,Steel,655,415,200,197,7.85,42.6,25.7,0.29,1416,83.4
AISI 304 Stainless,Steel,515,205,193,129,8.00,16.2,40,0.29,1399,64.4
AISI 316 Stainless,Steel,485,170,193,129,8.00,16.3,40,0.27,1399,60.6
AISI 410 Stainless,Steel,485,275,200,200,7.80,24.9,20,0.28,1480,62.2
AISI 4340 Steel,Steel,745,470,200,230,7.85,44.5,22,0.29,1427,94.9
Tool Steel D2,Steel,1520,1245,210,770,7.70,20.0,1,0.28,1421,197.4
Maraging Steel 350,Steel,2450,2400,186,620,8.00,25.0,8,0.30,1413,306.3
HSLA Steel 50,Steel,483,345,200,140,7.85,50.0,21,0.29,1510,61.5
Aluminum 1100-H14,Aluminum Alloy,124,117,69,32,2.71,218,9,0.33,655,45.8
Aluminum 2024-T3,Aluminum Alloy,483,345,73,120,2.78,121,18,0.33,638,173.7
Aluminum 6061-T6,Aluminum Alloy,310,276,69,107,2.70,167,12,0.33,652,114.8
Aluminum 7075-T6,Aluminum Alloy,572,503,72,175,2.81,130,11,0.33,635,203.6
Aluminum 5052-H32,Aluminum Alloy,228,193,70,60,2.68,138,12,0.33,649,85.1
Aluminum 2219-T87,Aluminum Alloy,476,393,73,130,2.84,120,10,0.33,643,167.6
Aluminum 6063-T5,Aluminum Alloy,186,145,69,73,2.69,201,12,0.33,654,69.1
Aluminum 7068-T6,Aluminum Alloy,683,621,72,201,2.85,127,9,0.33,628,239.6
Magnesium AZ31B,Other Metal,260,200,45,73,1.77,96,21,0.35,630,146.9
Magnesium AZ91D,Other Metal,230,160,45,75,1.81,72,3,0.35,598,127.1
Titanium Grade 2,Other Metal,345,275,105,195,4.51,16,20,0.37,1665,76.5
Titanium Ti-6Al-4V,Other Metal,950,880,114,349,4.43,6.7,14,0.34,1660,214.4
Titanium Ti-6Al-2Sn,Other Metal,895,827,114,330,4.54,7.0,10,0.34,1650,197.1
Copper C11000,Other Metal,220,69,117,40,8.94,388,45,0.34,1083,24.6
Copper C17200 (BeCu),Other Metal,1240,1000,131,380,8.25,105,3,0.30,866,150.3
Nylon 6 (PA6),Polymer,85,70,3.2,110,1.14,0.25,150,0.39,220,74.6
Nylon 66 (PA66),Polymer,82,59,2.8,120,1.14,0.24,60,0.39,255,71.9
Polycarbonate (PC),Polymer,65,62,2.4,90,1.20,0.20,110,0.37,267,54.2
Polypropylene (PP),Polymer,35,25,1.5,70,0.91,0.22,400,0.42,165,38.5
ABS,Polymer,45,35,2.3,85,1.05,0.17,25,0.35,105,42.9
PEEK,Polymer,100,91,3.6,107,1.32,0.25,30,0.40,343,75.8
Epoxy Resin,Polymer,80,72,3.5,100,1.25,0.21,3,0.38,180,64.0
PTFE (Teflon),Polymer,25,10,0.5,60,2.20,0.25,300,0.46,327,11.4
UHMWPE,Polymer,48,21,0.7,65,0.94,0.44,350,0.46,135,51.1
Alumina (Al2O3),Ceramic,200,0,370,1800,3.95,30,0,0.22,2072,50.6
Silicon Carbide (SiC),Ceramic,250,0,415,2800,3.21,120,0,0.17,2700,77.9
Silicon Nitride (Si3N4),Ceramic,600,0,310,1720,3.19,30,0,0.27,1900,188.1
Zirconia (ZrO2),Ceramic,900,0,200,1200,6.05,3,0,0.31,2715,148.8
Boron Carbide (B4C),Ceramic,350,0,448,2900,2.52,92,0,0.17,2450,138.9
Glass (Soda-lime),Ceramic,50,0,70,545,2.52,1.2,0,0.23,730,19.8
Carbon Fiber CFRP (UD),Composite,1500,0,135,0,1.60,7,1.5,0.30,N/A,937.5
Glass Fiber GFRP (UD),Composite,800,0,45,0,2.10,0.35,2.0,0.28,N/A,381.0
Kevlar KFRP (UD),Composite,1300,0,70,0,1.38,0.04,2.5,0.35,N/A,942.0
Carbon/Epoxy Woven,Composite,700,0,70,0,1.55,5,1.8,0.30,N/A,451.6
E-glass/Epoxy,Composite,450,0,25,0,1.90,0.35,2.5,0.28,N/A,236.8
Basalt Fiber/Epoxy,Composite,550,0,30,0,1.95,1.0,3.0,0.28,N/A,282.1
Al-SiC MMC (20%),Composite,380,310,100,130,2.82,150,8,0.33,N/A,134.8
Ti-SiC MMC (25%),Composite,1100,950,160,380,3.90,20,5,0.30,N/A,282.1
Inconel 625,Superalloy,965,517,208,200,8.44,9.8,30,0.31,1350,114.3
Inconel 718,Superalloy,1275,1034,200,410,8.19,11.4,12,0.30,1260,155.7
Hastelloy C-276,Superalloy,790,355,205,200,8.89,10.0,60,0.30,1370,88.9
Waspaloy,Superalloy,1275,795,210,370,8.19,12.5,25,0.30,1330,155.7

File: materials-property-analysis/data/raw/temperature_dependent_properties.csv
Material,Temperature_C,Yield_Strength_MPa,Tensile_Strength_MPa,Elastic_Modulus_GPa,Thermal_Conductivity_W_mK
AISI 4140 Steel,-40,862,965,210,43.0
AISI 4140 Steel,20,655,860,200,42.6
AISI 4140 Steel,100,585,800,197,42.0
AISI 4140 Steel,200,525,740,192,41.0
AISI 4140 Steel,300,480,680,186,40.0
AISI 4140 Steel,400,410,610,178,38.5
AISI 4140 Steel,500,320,520,167,37.0
AISI 4140 Steel,600,200,350,150,35.0
Aluminum 6061-T6,-40,320,370,71,168
Aluminum 6061-T6,20,276,310,69,167
Aluminum 6061-T6,50,260,295,68,166
Aluminum 6061-T6,100,240,275,67,163
Aluminum 6061-T6,150,190,230,66,160
Aluminum 6061-T6,200,130,165,65,156
Aluminum 6061-T6,250,70,90,63,152
Aluminum 6061-T6,300,35,50,60,147
Titanium Ti-6Al-4V,-40,1000,1050,116,7.1
Titanium Ti-6Al-4V,20,880,950,114,6.7
Titanium Ti-6Al-4V,100,810,885,111,7.0
Titanium Ti-6Al-4V,200,735,820,107,7.4
Titanium Ti-6Al-4V,300,670,760,102,7.8
Titanium Ti-6Al-4V,400,585,680,96,8.5
Titanium Ti-6Al-4V,500,500,600,91,9.3
Titanium Ti-6Al-4V,600,400,500,82,10.2
Inconel 718,-40,1100,1380,204,11.4
Inconel 718,20,1034,1275,200,11.4
Inconel 718,100,1000,1240,199,12.2
Inconel 718,200,970,1200,197,13.2
Inconel 718,300,940,1160,193,14.5
Inconel 718,400,910,1130,189,15.8
Inconel 718,500,880,1100,185,17.0
Inconel 718,600,860,1070,181,18.4
Inconel 718,700,820,1030,176,19.9
Inconel 718,800,730,950,168,21.5
AISI 304 Stainless,-40,295,640,200,14.0
AISI 304 Stainless,20,205,515,193,16.2
AISI 304 Stainless,100,175,460,192,16.9
AISI 304 Stainless,200,155,420,187,17.8
AISI 304 Stainless,300,140,385,183,18.7
AISI 304 Stainless,400,130,360,176,19.6
AISI 304 Stainless,500,120,335,169,20.5
AISI 304 Stainless,600,115,310,159,21.4
Nylon 66 (PA66),-40,100,110,5.5,0.25
Nylon 66 (PA66),20,59,82,2.8,0.24
Nylon 66 (PA66),50,48,70,2.0,0.24
Nylon 66 (PA66),80,25,45,1.2,0.23
Nylon 66 (PA66),100,12,22,0.8,0.23
Nylon 66 (PA66),130,5,10,0.4,0.22
